Repository: Rohith-s98/mech-je

# Mech JE Study Guides

Study guides for Mechanical JE exams (RRB JE, SSC JE and Kerala PSC AE), one website for every topic.

**Open it: https://rohith-s98.github.io/mech-je/**

The home page lists the nine technical subjects, ranked by their average share of the questions in the three exams. Pick a topic to open its guide. A topic can have up to four levels:

1. **Basics:** the guide itself, with past questions and solutions.
2. **Theory:** each topic explained in depth with everyday examples. No questions.
3. **Tricky questions:** the traps examiners set, with every option explained.
4. **Exam room:** timed mocks that work like the exam's CBT screen.

| Topic | Levels |
| --- | --- |
| [Thermal Engineering](https://rohith-s98.github.io/mech-je/thermal-engineering/) | 1 to 4 |
| [Production Engineering](https://rohith-s98.github.io/mech-je/production-engineering/) | 1 to 4 |
| [Engineering Mechanics & SOM](https://rohith-s98.github.io/mech-je/engineering-mechanics/) | 1 to 4 |
| [Theory of Machines & Design](https://rohith-s98.github.io/mech-je/theory-of-machines/) | 1 to 4 |
| [Industrial Engineering](https://rohith-s98.github.io/mech-je/industrial-engineering/) | 1 to 4 |
| [Fluid Mechanics & Machines](https://rohith-s98.github.io/mech-je/fluid-mechanics/) | 1 to 4 |
| [Material Science & Metallurgy](https://rohith-s98.github.io/mech-je/material-science/) | 1 to 4 |

The [exam plan](https://rohith-s98.github.io/mech-je/exam-plan/) has the exam timeline, age limits and a sub-topic checklist for every subject.

# Material Science & Metallurgy Level 4: Exam Room

Nov 25, 2026 · @Rohith

## How to use Level 4

Take these mocks only after finishing Levels 1 to 3 on all 10 topics. Each mock mixes every topic, the way the real paper does.

- **On the website:** press Start on a mock. It works like the exam's CBT screen: 25 questions, 25 minutes, one question at a time, a question palette and Mark for review. When the time runs out, the test submits itself.
- **Marking:** +1 for a right answer, −1/3 for a wrong one, 0 for a skip. That is the penalty in RRB JE, Kerala PSC and SSC JE Paper 2.
- **When to guess:** a blind guess among four options gains nothing on average (1/4 × 1 − 3/4 × 1/3 = 0). Rule out one option and a guess among the other three is worth +1/9 of a mark. Rule out two and it is worth +1/3. So guess only after you have eliminated at least one option.
- **After the test:** the review shows every question with your answer, the right one and the full solution. Read why each wrong option is wrong, not just the right one. Weak topics link back to the same section in Levels 1 to 3.
- **Reading here instead:** the solution sits right under each question, so cover it before you answer.
- **Retakes:** wait about a week. An immediate retake mostly tests your memory of the answers.

Each question names its exam, date and topic number, and Topic N is section N in Levels 1 to 3. In test mode the exam and topic are hidden, because spotting which idea a question tests is part of the skill. None of these questions appear in Levels 1 to 3. Each mock follows the weighting below.

| Topic | Questions per mock |
| --- | --- |
| 1. Crystal structure | 3 |
| 2. Crystal imperfections and diffusion | 2 |
| 3. Plastic deformation, cold working and recrystallisation | 2 |
| 4. Solid solutions, phase diagrams and the phase rule | 1 |
| 5. The iron-carbon diagram | 4 |
| 6. TTT diagram and heat treatment | 3 |
| 7. Surface hardening | 2 |
| 8. Steels, cast irons and alloying elements | 4 |
| 9. Non-ferrous alloys and other engineering materials | 2 |
| 10. Mechanical testing and non-destructive testing | 2 |

Almost every Material Science question tests one fact: a crystal structure and its numbers, a point on the iron-carbon diagram, what a heat treatment produces, what an alloy contains or which test finds which flaw. Only a few need arithmetic: an atomic radius, the phase rule or the lever rule. In the mock you have one minute per question, so the aim is to recall the fact at once, and to eliminate options when you cannot. The Speed toolkit below collects the values that settle most of them.

### Unit traps

- **Celsius or kelvin.** The 0.4 × T(melting) rule and the diffusion formula need kelvin. Iron melts at 1539 °C, or 1812 K, so it recrystallises near 450 °C.
- **Carbon by weight.** Carbon percentages on the iron-carbon diagram are by weight, not by number of atoms.
- **Hardness numbers.** Brinell and Vickers numbers are in kgf/mm², though usually written without a unit. A Rockwell number means nothing without its scale letter, as in RC 65.
- **Diffusivity.** D has the units of area per time, m²/s. The flux J is per square metre per second.
- **Radius or lattice parameter.** Check whether the options are written in r or in a before you pick.
- **Textbook numbers.** 723 or 727 °C, 0.77 or 0.8% C, 1130 or 1147 °C, 4.3 or 4.33%: options rarely contain both, so pick the one that is there.

File: material-science/level-4/README.md (part 1 of 3)
# Material Science & Metallurgy Level 4: Exam Room

Nov 25, 2026 · @Rohith

## How to use Level 4

Take these mocks only after finishing Levels 1 to 3 on all 10 topics. Each mock mixes every topic, the way the real paper does.

- **On the website:** press Start on a mock. It works like the exam's CBT screen: 25 questions, 25 minutes, one question at a time, a question palette and Mark for review. When the time runs out, the test submits itself.
- **Marking:** +1 for a right answer, −1/3 for a wrong one, 0 for a skip. That is the penalty in RRB JE, Kerala PSC and SSC JE Paper 2.
- **When to guess:** a blind guess among four options gains nothing on average (1/4 × 1 − 3/4 × 1/3 = 0). Rule out one option and a guess among the other three is worth +1/9 of a mark. Rule out two and it is worth +1/3. So guess only after you have eliminated at least one option.
- **After the test:** the review shows every question with your answer, the right one and the full solution. Read why each wrong option is wrong, not just the right one. Weak topics link back to the same section in Levels 1 to 3.
- **Reading here instead:** the solution sits right under each question, so cover it before you answer.
- **Retakes:** wait about a week. An immediate retake mostly tests your memory of the answers.

Each question names its exam, date and topic number, and Topic N is section N in Levels 1 to 3. In test mode the exam and topic are hidden, because spotting which idea a question tests is part of the skill. None of these questions appear in Levels 1 to 3. Each mock follows the weighting below.

| Topic | Questions per mock |
| --- | --- |
| 1. Crystal structure | 3 |
| 2. Crystal imperfections and diffusion | 2 |
| 3. Plastic deformation, cold working and recrystallisation | 2 |
| 4. Solid solutions, phase diagrams and the phase rule | 1 |
| 5. The iron-carbon diagram | 4 |
| 6. TTT diagram and heat treatment | 3 |
| 7. Surface hardening | 2 |
| 8. Steels, cast irons and alloying elements | 4 |
| 9. Non-ferrous alloys and other engineering materials | 2 |
| 10. Mechanical testing and non-destructive testing | 2 |

Almost every Material Science question tests one fact: a crystal structure and its numbers, a point on the iron-carbon diagram, what a heat treatment produces, what an alloy contains or which test finds which flaw. Only a few need arithmetic: an atomic radius, the phase rule or the lever rule. In the mock you have one minute per question, so the aim is to recall the fact at once, and to eliminate options when you cannot. The Speed toolkit below collects the values that settle most of them.

## Speed toolkit

Most Material Science questions in RRB JE, SSC JE and Kerala PSC need one fact. Learn the values below by heart, and a two-minute question takes 30 seconds.

### Ready values

| Quantity | Value to remember |
| --- | --- |
| Cubic cells | SC: 1 atom, coordination number 6, APF 0.52, a = 2r. BCC: 2 atoms, CN 8, APF 0.68, a = 4r/√3. FCC: 4 atoms, CN 12, APF 0.74, a = 2√2 r. |
| HCP | 6 atoms per hexagonal cell, CN 12, APF 0.74, ideal c/a = 1.633 |
| Common metals | BCC: α-iron, chromium, tungsten, molybdenum, vanadium. FCC: γ-iron, aluminium, copper, nickel, silver, gold, lead. HCP: magnesium, zinc, titanium, cadmium, cobalt, beryllium. |
| Crystal systems | Cubic: a = b = c, all angles 90°. Tetragonal: a = b ≠ c, all 90°. Orthorhombic: a ≠ b ≠ c, all 90°. Hexagonal: a = b ≠ c, 90°, 90° and 120°. Monoclinic: one angle not 90°. Triclinic: no sides or angles equal. |
| Defects by dimension | Point (0): vacancy, interstitial, substitutional atom, Schottky, Frenkel. Line (1): edge and screw dislocations. Surface (2): grain boundaries, twin boundaries, stacking faults. Volume (3): voids, cracks, inclusions. |
| Iron-carbon points | Eutectoid 727 °C, 0.8% C: austenite → pearlite. Eutectic 1147 °C, 4.3% C: liquid → ledeburite. Peritectic 1493 °C, about 0.17% C. Older papers write 723 °C, 0.77%, 1130 °C or 4.33%. |
| Iron-carbon limits | Ferrite holds at most 0.022% C, austenite 2.11% (2% in most papers), and cementite is 6.67% C. Steel goes up to 2% C, cast iron from 2 to 6.67%. |
| Changes in pure iron | α (BCC) turns to γ (FCC) at 910 °C, γ to δ (BCC) at 1400 °C, and iron melts at 1539 °C. It stops being magnetic at 768 °C. |
| Phases and their cells | Ferrite BCC, austenite FCC, cementite orthorhombic, martensite BCT. Pearlite is ferrite + cementite in layers. Ledeburite is austenite + cementite, formed at the eutectic. |
| Basic heat treatments | Annealing: furnace cool, softest, coarse pearlite. Normalising: air cool, fine pearlite. Hardening: quench to martensite, about RC 65. Tempering: reheat below 727 °C, so toughness rises and brittleness and internal stress fall. |
| Isothermal treatments | Austempering, or isothermal quenching, gives bainite. Martempering, or stepped quenching, gives martensite with less distortion and cracking. |
| Case hardening | Carburising adds carbon at about 900–950 °C. Nitriding adds nitrogen from ammonia at about 500–550 °C, with no quench. Cyaniding, or liquid carbonitriding, adds carbon and nitrogen from a cyanide bath at about 800–870 °C. Flame and induction hardening change only the surface structure, not its chemistry. |
| Steels | Tool steel 0.5–1.5% C. Rails: high carbon steel. 18/8 stainless: 18% chromium, 8% nickel; chromium makes it stainless. HSS 18-4-1: 18% tungsten, 4% chromium, 1% vanadium. |
| Cast irons | Grey: graphite flakes, best damping, strong in compression. White: carbon as cementite. Malleable: anneal white iron. Nodular or SG: add magnesium or cerium. Chilled: cool the surface fast. Wrought iron: the purest iron, with a little slag. Pig iron: the blast-furnace product all iron and steel start from. |
| Copper and nickel alloys | Brass: copper + zinc. Bronze: copper + tin. Gun metal: 88% copper, 10% tin, 2% zinc. German silver: copper, zinc and nickel, no silver. Monel: about 67% nickel, 30% copper. Invar: iron with 36% nickel. |
| Composites | Matrix: a polymer (epoxy, polyester), a metal (aluminium, magnesium, titanium) or a ceramic. Reinforcement: glass, carbon or Kevlar fibres, or particles. |
| Hardness tests | Brinell: 10 mm hardened steel ball, 3000 kgf for steel. Vickers: diamond pyramid, 136° between faces. Rockwell C: diamond cone, 150 kgf. Rockwell B: 1/16 inch steel ball, 100 kgf. Brinell and Vickers numbers agree up to about 300. |
| Fatigue and impact | The S-N curve of steel flattens at about 10⁶ to 10⁷ cycles, and that stress is the endurance limit. Izod and Charpy break a notched bar to measure toughness. |
| NDT | Surface flaws: dye penetrant (any non-porous material) and magnetic particle (ferromagnetic only, also just below the surface). Internal flaws: radiography (X-rays or gamma rays, with a film record) and ultrasonic (a piezoelectric transducer, about 0.5–10 MHz). Eddy current: conductors, surface and near-surface flaws. |

### Relations that save a step

| Relation | Use it when |
| --- | --- |
| BCC: a = 4r/√3. FCC: a = 2√2 r, so r = a√2/4. | Atomic radius from the lattice parameter, or the other way round |
| APF = n × (4/3)πr³ / a³ | Packing factor, with n atoms per cell. It gives 0.52, 0.68 and 0.74. |
| F = C − P + 2, and F = C − P + 1 at fixed pressure | Gibbs phase rule. At a binary eutectic C = 2 and P = 3, so F = 0. |
| Fraction of a phase = opposite arm ÷ whole tie line | Lever rule. Pearlite in a slowly cooled steel below 0.8% C: (C − 0.022)/(0.8 − 0.022), close to C/0.8. |
| Pearlite above 0.8% C = (6.67 − C)/(6.67 − 0.8) | Hypereutectoid steel. The rest is proeutectoid cementite at the grain boundaries. |
| J = −D dc/dx | Fick's first law, for steady diffusion. D is in m²/s. |
| D = D₀ exp(−Q/RT) | Diffusion rises steeply with temperature. Use R for Q per mole and k for Q per atom, with T in kelvin. |
| T(recrystallisation) ≈ 0.4 × T(melting), in kelvin | Above this temperature, working is hot working. Lead and tin recrystallise at room temperature. |
| BHN = 2P / \[πD(D − √(D² − d²))\] | Brinell hardness, with P in kgf and D and d in mm |
| Atomic sizes within 15% | Hume-Rothery's size rule. Wide substitutional solubility also needs the same crystal structure, similar electronegativity and the same valency. |

### Unit traps

- **Celsius or kelvin.** The 0.4 × T(melting) rule and the diffusion formula need kelvin. Iron melts at 1539 °C, or 1812 K, so it recrystallises near 450 °C.
- **Carbon by weight.** Carbon percentages on the iron-carbon diagram are by weight, not by number of atoms.
- **Hardness numbers.** Brinell and Vickers numbers are in kgf/mm², though usually written without a unit. A Rockwell number means nothing without its scale letter, as in RC 65.
- **Diffusivity.** D has the units of area per time, m²/s. The flux J is per square metre per second.
- **Radius or lattice parameter.** Check whether the options are written in r or in a before you pick.
- **Textbook numbers.** 723 or 727 °C, 0.77 or 0.8% C, 1130 or 1147 °C, 4.3 or 4.33%: options rarely contain both, so pick the one that is there.

### Eliminating options

- **Check the structure family.** Room-temperature iron, chromium and tungsten are BCC. Aluminium, copper and nickel are FCC. Magnesium, zinc and titanium are HCP. An option list that mixes families can usually be cut to one.
- **Hot or cold.** Cold working raises strength and hardness, lowers ductility, and gives a good finish and close tolerances. Hot working refines the grain, needs less force and leaves scale. A property on the wrong side rules an option out.
- **Surface or whole part.** Carburising, nitriding, cyaniding, carbonitriding, flame and induction hardening treat the surface. Annealing, normalising, hardening and tempering act on the whole part.
- **"Also known as" pairs.** Austempering is isothermal quenching. Martempering is stepped or interrupted quenching. Liquid carbonitriding is cyaniding. Nodular, spheroidal graphite and ductile cast iron are one material.
- **Statement and "NOT" questions.** Mark each statement true or false before you look at the options.

## Mock 1

25 questions, 25 minutes, +1 for a right answer and −1/3 for a wrong one. 2 questions come from Kerala PSC papers (2026), none from RRB JE and 23 from other exams.

**Q1. MP Sub Engineer (Mechanical), 9 July 2017 (Shift 2) · Topic 3.** Working of metal above the recrystallisation temperature is known as (a) Pressing (b) Forging (c) Cold working (d) Hot working

*Answer: (d) Hot working.*

Hot and cold working are told apart by the recrystallisation temperature, not by how hot the metal feels. Above it, new strain-free grains form as fast as the metal is deformed, so it does not work harden and needs less force. Below it, the grains stay distorted and the metal gets harder and stronger with every pass.

- **(a) Pressing and (b) Forging:** names of processes. Either can be done hot or cold.
- **(c) Cold working:** working below the recrystallisation temperature.

**The trap:** forging is usually done hot, so (b) looks right. The question asks for the class of working that the temperature defines, not for a process.

**Q2. UPPSC AE Mains Paper I (Mechanical) 2024, 29 September 2025 · Topic 8.** Consider the following statements: Cast Iron is difficult to weld because of: I. Low ductility II. Poor Fusion III. Tendency to crack on cooling. Which of the above statements are correct? (a) Only I and III (b) Only I and II (c) Only II and III (d) I, II and III

*Answer: (a) Only I and III.*

Cast iron has almost no ductility, so it cannot stretch to take up the shrinkage stresses as the weld cools. The fast cooling next to the weld also turns that zone into hard white iron and martensite, and the joint cracks. Statement II is false: cast iron melts at a lower temperature than steel (about 1150–1200 °C) and is very fluid, so fusing it is easy.

- **(b) and (c):** both include II, which is false.
- **(d):** includes II as well.

**The trap:** "poor fusion" sounds like a real welding defect. With cast iron the problem is never melting it; it is keeping it from cracking, which is why it is preheated and cooled slowly.

**Q3. UPRVUNL TG2 (Mechanical Fitter), 9 May 2015 · Topic 5.** Steel which contains 0.8% carbon is called (a) Hypoeutectoid steel (b) Hypereutectoid Steel (c) Eutectoid Steel (d) Cast iron

*Answer: (c) Eutectoid steel.*

0.8% C is the eutectoid composition. Cooled slowly, the whole of its austenite turns into pearlite at 727 °C, with no ferrite or cementite before it.

- **(a) Hypoeutectoid steel:** below 0.8% C. It cools to proeutectoid ferrite plus pearlite.
- **(b) Hypereutectoid steel:** from 0.8% to 2% C. It cools to proeutectoid cementite plus pearlite.
- **(d) Cast iron:** above 2% C.

**Memory aid:** hypo means under and hyper means over, as in hypothermia and hyperactive.

**Q4. UKPSC JE Mechanical 2013 (Paper I) · Topic 8.** 18/8 stainless steel contains (a) 18% Nickel, 8% Chromium (b) 18% Chromium, 8% Nickel (c) 18% Tungsten, 8% Nickel (d) 18% Tungsten, 8% Chromium

*Answer: (b) 18% chromium, 8% nickel.*

18/8 is the common austenitic stainless steel. The 18% chromium forms a thin, self-healing chromium oxide film that stops rusting; any steel with more than about 12% chromium is stainless. The 8% nickel keeps the steel austenitic at room temperature, so it is tough, ductile and non-magnetic.

- **(a):** the two numbers are swapped.
- **(c) and (d):** 18% tungsten belongs to 18-4-1 high-speed steel, not to stainless steel.

**The trap:** there are two famous 18s. In 18/8 stainless the 18 is chromium; in 18-4-1 HSS it is tungsten.

**Q5. Kerala PSC AE (Mechanical, Ports), 15 July 2026 · Topic 5.** Steel is an alloy of iron and carbon with carbon content varying up to (a) 0.5% (b) 1% (c) 1.5% (d) 2%

*Answer: (d) 2%.*

The line between steel and cast iron is the most carbon austenite can dissolve: 2.11% at 1147 °C, written as 2% in most papers. Up to that, the alloy can be heated to a single phase, austenite, so it can be forged and hardened. Beyond it, some liquid always freezes as ledeburite, and the alloy is cast iron.

- **(a) 0.5%:** the middle of the medium-carbon range.
- **(b) 1% and (c) 1.5%:** tool steels reach about 1.5%, but the diagram lets steel go further.

**The trap:** (c) is about the highest carbon in steels that are actually made. The question asks for the limit on the iron-carbon diagram.

**Q6. DFCCIL Executive (Mechanical), 28 September 2021 (Shift 1) · Topic 9.** Which of the following materials is/are used as matrix in fibre reinforced plastics? I. E-Glass II. Epoxy III. Kevlar 49 (a) Only II (b) Only II and III (c) Only I and II (d) Only III

*Answer: (a) Only II.*

In a fibre-reinforced plastic the matrix is the plastic itself: a resin such as epoxy, polyester or vinyl ester. It binds the fibres together, passes the load to them and protects them. E-glass and Kevlar 49 are the reinforcing fibres that carry the load.

- **(b) and (d):** Kevlar 49 is an aramid fibre, a reinforcement.
- **(c):** E-glass is the most common glass fibre, also a reinforcement.

**The trap:** all three materials are found in FRP, but only one of them is the matrix.

**Q7. RPSC Lecturer (Technical Education), Mechanical Paper I, 2020 · Topic 1.** Match List-I (Material) with List-II (Structure): A. Charcoal, B. Graphite, C. Chromium, D. Copper; 1. FCC, 2. HCP, 3. Amorphous, 4. BCC (a) A-2, B-3, C-1, D-4 (b) A-3, B-2, C-1, D-4 (c) A-3, B-2, C-4, D-1 (d) A-2, B-3, C-4, D-1

*Answer: (c) A-3, B-2, C-4, D-1.*

Charcoal is amorphous carbon. Graphite is carbon in hexagonal layers; it is not truly close packed, but it is the only hexagonal entry. Chromium is BCC and copper is FCC.

- **(a) and (d):** charcoal and graphite are swapped.
- **(b):** chromium and copper are swapped.

**Memory aid:** settle the two metals first. Copper FCC and chromium BCC give C-4 and D-1, and only (c) has both.

**Q8. ISRO Scientist/Engineer (Mechanical), 2017 · Topic 5.** The crystal structure of cementite is \_\_\_\_\_ (a) FCC (b) BCC (c) Tetragonal (d) Orthorhombic

*Answer: (d) Orthorhombic.*

Cementite, Fe₃C, is a compound with 6.67% carbon. Its orthorhombic cell holds 12 iron atoms and 4 carbon atoms. It is the hard, brittle phase in steel and white cast iron.

- **(a) FCC:** austenite.
- **(b) BCC:** ferrite.
- **(c) Tetragonal:** martensite is body-centred tetragonal.

**Memory aid:** four phases, four cells: ferrite BCC, austenite FCC, martensite BCT and cementite orthorhombic.

**Q9. UPSSSC Assistant Boring Technician, 3 July 2022 · Topic 9.** Brass is an alloy of : (a) copper and tin (b) copper and nickel (c) copper and iron (d) copper and zinc

*Answer: (d) Copper and zinc.*

Brass is copper with zinc. Cartridge brass (70% copper, 30% zinc) is the best for deep drawing, and Muntz metal (60/40) is worked hot.

- **(a) Copper and tin:** bronze.
- **(b) Copper and nickel:** cupronickel, used for coins and condenser tubes. With nickel in the majority it becomes Monel.
- **(c) Copper and iron:** not a standard alloy family.

**Memory aid:** brass has zinc, bronze has tin.

**Q10. RRB ALP CBT 2 (Fitter), 21 January 2019 (Shift 1) · Topic 7.** \_\_\_\_\_\_\_ is a process of case hardening in which the outer layer is made hard by increasing amount of carbon. (a) Annealing (b) Normalizing (c) Carburizing (d) Tempering

*Answer: (c) Carburizing.*

A low-carbon steel part is heated to about 900–950 °C in a carbon-rich medium: a pack of charcoal, a salt bath or a gas. Carbon diffuses into the surface and raises it to about 0.8–1% C. A quench then turns that case to hard martensite while the low-carbon core stays tough.

- **(a) Annealing, (b) Normalizing and (d) Tempering:** they treat the whole part and add nothing to its surface.

**Memory aid:** the name says what goes in: carburising adds carbon, nitriding adds nitrogen.

**Q11. UPRVUNL AE (Electronics), 2014 · Topic 1.** Miller indices are same for: (a) Crystal planes (b) Parallel planes (c) Perpendicular planes (d) Three crystallographic planes.

*Answer: (b) Parallel planes.*

Miller indices are the reciprocals of a plane's intercepts on the three axes, cleared of fractions. Parallel planes have intercepts in the same ratio, so they reduce to the same (hkl). That is why one set of indices stands for a whole family of parallel planes.

- **(a) Crystal planes:** too general. Different planes have different indices.
- **(c) Perpendicular planes:** (100) and (010) in a cubic crystal are perpendicular and have different indices.
- **(d) Three crystallographic planes:** has no meaning here.

**Memory aid:** a Miller index names a set of parallel planes, not one plane.

**Q12. ISRO IPRC Technical Assistant (Mechanical), 21 April 2016 · Topic 10.** A simple method of detecting surface flaws in welds is (a) Dye penetrant test (b) X-ray inspection (c) Impact test (d) Bend test

*Answer: (a) Dye penetrant test.*

The surface is cleaned and a coloured or fluorescent dye is applied. It seeps into cracks by capillary action. The surface dye is wiped off and a white developer draws the dye back out, so each crack shows as a red line. It is cheap, portable and works on any non-porous material, but only on flaws that are open to the surface.

- **(b) X-ray inspection:** finds internal flaws, but needs costly equipment and radiation safety, so it is not simple.
- **(c) Impact test and (d) Bend test:** destructive tests on samples. They cannot inspect a finished weld.

**The trap:** X-rays can show a surface crack too, but the stem asks for a simple method.

**Q13. TSPSC AEE (Mechanical) Paper II, 2015 · Topic 4.** The number of phases present in equilibrium at eutectic point (a) 0 (b) 1 (c) 2 (d) 3

*Answer: (d) 3.*

At the eutectic point, liquid ⇌ α + β: the liquid and two solids are in balance. The phase rule at fixed pressure gives F = C − P + 1 = 2 − 3 + 1 = 0, so the point is invariant: its temperature and all three compositions are fixed.

- **(c) 2:** just above the eutectic temperature (liquid and one solid) or just below it (α and β).
- **(b) 1:** inside a single-phase field.
- **(a) 0:** never possible.

**The trap:** the products, α + β, are two phases. At the eutectic point you must count the liquid as well.

**Q14. SSC JE Mechanical, 27 October 2020 (Evening) · Topic 8.** Tool steel contains carbon in the range of: (a) 0.5 to 1.5 (b) 0.3 to 0.6 (c) 0.2 to 0.9 (d) 0.1 to 0.3

*Answer: (a) 0.5 to 1.5 (per cent).*

A tool must be hard and resist wear, so it needs a lot of carbon to form martensite and carbides. Plain carbon tool steels run from about 0.5–0.6% up to 1.5% C.

- **(d) 0.1 to 0.3:** mild steel, for structures and sheet.
- **(b) 0.3 to 0.6:** medium-carbon steel, for shafts, axles and gears.
- **(c) 0.2 to 0.9:** runs from mild steel into high-carbon steel and stops short of the hardest tool steels.

**Memory aid:** the more a part must cut or resist wear, the more carbon it needs.

**Q15. ISRO Scientist/Engineer (Mechanical), 2020 · Topic 1.** The number of atoms per unit cell for an FCC crystal structure is (a) 2 (b) 4 (c) 6 (d) 8

*Answer: (b) 4.*

Each of the 8 corner atoms is shared by 8 cells, and each of the 6 face atoms by 2 cells: 8 × 1/8 + 6 × 1/2 = 1 + 3 = 4.

- **(a) 2:** BCC, 8 × 1/8 + 1.
- **(c) 6:** the hexagonal HCP cell, 12 × 1/6 + 2 × 1/2 + 3.
- **(d) 8:** counts each corner atom as a whole atom.

**Memory aid:** SC 1, BCC 2, FCC 4, HCP 6.

**Q16. Kerala PSC AE (Mechanical, Ports), 15 July 2026 · Topic 8.** All iron and steel products are derived originally from (a) Pig iron (b) Cast iron (c) Wrought iron (d) White cast iron

*Answer: (a) Pig iron.*

The blast furnace reduces iron ore with coke and limestone, and its product is pig iron, with about 3.5–4.5% carbon and some silicon, manganese, sulphur and phosphorus. Every other iron is made from it: remelted in a cupola it becomes cast iron, refined of almost all its carbon it becomes wrought iron, and refined to a set carbon content it becomes steel.

- **(b) Cast iron, (c) Wrought iron and (d) White cast iron:** all are made from pig iron.

**Memory aid:** ore → pig iron → everything else.

**Q17. APPSC Lecturer (Polytechnic Colleges), March 2020 · Topic 2.** Under the steady-state condition, Fick's first law is given as J = −D dc/dx, where J = Diffusion flux, D = Diffusion coefficient, dc/dx = Concentration gradient. The unit of diffusion coefficient will be: (a) m/s² (b) m/s (c) m²/s (d) kg/m³

*Answer: (c) m²/s.*

J is in kg/(m²·s) and dc/dx in (kg/m³)/m = kg/m⁴. So D = J ÷ (dc/dx) = kg/(m²·s) × m⁴/kg = m²/s.

- **(a) m/s²:** an acceleration.
- **(b) m/s:** a speed.
- **(d) kg/m³:** a concentration or a density.

**Memory aid:** every diffusivity is in m²/s: mass diffusivity, thermal diffusivity and kinematic viscosity alike.

**Q18. UKPSC JE Mechanical 2013 (Paper I) · Topic 7.** Which of the following is a case hardening process ? (a) Carburizing (b) Nitriding (c) Cyaniding (d) All of the above

*Answer: (d) All of the above.*

All three harden only a thin surface layer by adding an element to it: carburizing adds carbon, nitriding adds nitrogen and cyaniding adds both. The core keeps its toughness. Carbonitriding, and flame and induction hardening, are case hardening processes too.

- **(a), (b) and (c):** each is correct, but none alone.

**The trap:** before marking "all of the above", check each option on its own. Here each one is a case hardening process.

**Q19. BPSC AE (Mechanical) Paper 6, 2019 · Topic 6.** The resultant microstructure after normalizing should be (a) martensitic (b) pearlitic (c) bainitic (d) ferritic

*Answer: (b) Pearlitic.*

Normalizing heats steel 30–50 °C above the upper critical temperature and cools it in still air. That is faster than furnace cooling but far slower than a quench, so the austenite turns into fine pearlite, with some ferrite or cementite first depending on the carbon.

- **(a) Martensitic:** needs a quench faster than the critical cooling rate.
- **(c) Bainitic:** needs a hold at about 250–550 °C, as in austempering.
- **(d) Ferritic:** a low-carbon steel is mostly ferrite after normalizing, but that ferrite forms before the transformation. The product of the transformation itself is pearlite.

**Memory aid:** annealing gives coarse pearlite, normalizing fine pearlite, a quench martensite and austempering bainite.

**Q20. GATE PI 2020 · Topic 5.** Group I lists phases of steel and Group II lists crystal structures. Group I: P. Ferrite, Q. Austenite, R. Martensite. Group II: 1. HCP, 2. BCC, 3. BCT, 4. FCC. Match the phase with the corresponding crystal structure. (a) P-2, Q-4, R-3 (b) P-4, Q-2, R-3 (c) P-2, Q-4, R-1 (d) P-4, Q-2, R-1

*Answer: (a) P-2, Q-4, R-3.*

Ferrite is α-iron, BCC. Austenite is γ-iron, FCC. Martensite is body-centred tetragonal: the carbon trapped in it by the quench stretches the BCC cell along one axis.

- **(b) and (d):** ferrite and austenite are swapped.
- **(c) and (d):** no phase of steel is HCP.

**Memory aid:** martensite is the one with the T, for tetragonal.

**Q21. NRL Graduate Engineer Trainee (Mechanical), 23 September 2021 (Shift 2) · Topic 6.** Which of the following is NOT the type of annealing? (a) Full annealing (b) Process annealing (c) Spheroidise annealing (d) Flame annealing

*Answer: (d) Flame annealing.*

Flame belongs to flame hardening, a surface hardening process: an oxy-acetylene flame heats the surface and a water spray quenches it. The other three are real annealing treatments.

- **(a) Full annealing:** heat above the upper critical temperature and cool in the furnace. It gives the softest steel.
- **(b) Process annealing:** heat to about 550–650 °C, below the lower critical temperature, to restore ductility between cold-working stages.
- **(c) Spheroidise annealing:** a long hold just below 727 °C turns the cementite into small globules, so high-carbon steel machines easily.

**The trap:** "flame" is borrowed from flame hardening. The other annealing types are diffusion (homogenising), isothermal and stress-relief annealing.

**Q22. UKPSC JE Mechanical 2013 (Paper I) · Topic 3.** The process of formation of new grains on heating metals is called (a) Recrystallization (b) Oxidation (c) Microstructure (d) Hardening

*Answer: (a) Recrystallization.*

When a cold-worked metal is heated, it goes through three stages. In recovery, internal stresses fall as dislocations rearrange. In recrystallization, at about 0.4 times the melting point in kelvin, new strain-free grains form and the work hardening disappears. In grain growth, the new grains get bigger.

- **(b) Oxidation:** a reaction with oxygen.
- **(c) Microstructure:** describes the grains you see under a microscope. It is not a process.
- **(d) Hardening:** heating and quenching to make martensite.

**Memory aid:** recovery, recrystallization, grain growth, in that order as the temperature rises.

**Q23. ISRO SAC Technical Assistant (Mechanical), 1 July 2018 · Topic 10.** Izod and Charpy test is used to measure \_\_\_\_\_ of the material. (a) Tensile strength (b) Compressive strength (c) Hardness (d) Toughness or Impact strength

*Answer: (d) Toughness or impact strength.*

A swinging pendulum breaks a notched bar in one blow. The energy the bar absorbs, read from how high the pendulum rises afterwards, is its impact toughness in joules. In Izod the bar is held upright as a cantilever; in Charpy it lies flat as a simply supported beam and is struck behind the notch. Charpy tests at several temperatures also find the ductile-to-brittle transition.

- **(a) Tensile strength and (b) Compressive strength:** slow tests on a universal testing machine.
- **(c) Hardness:** indentation tests such as Brinell, Vickers and Rockwell.

**Memory aid:** Izod stands up, Charpy lies down.

**Q24. NPCIL Scientific Assistant / Stipendiary Trainee (Mechanical), 8 November 2019 (Shift 1) · Topic 6.** Austempering is also known as- (a) Isothermal annealing (b) Isothermal quenching (c) Stepped quenching (d) Interrupted quenching

*Answer: (b) Isothermal quenching.*

In austempering, steel is quenched from austenite into a salt bath held above the martensite start temperature, and kept there until all the austenite has turned into bainite. The transformation happens at one temperature after a quench, so the process is called isothermal quenching.

- **(a) Isothermal annealing:** a softening treatment. The austenite transforms at about 600–700 °C into pearlite.
- **(c) Stepped quenching and (d) Interrupted quenching:** the names of martempering. The steel waits in the bath only until its temperature is even, then cools slowly through the martensite range.

**The trap:** both processes use a salt bath above the martensite start temperature. The difference is whether the steel stays there until it has finished transforming.

**Q25. TSPSC AEE (Mechanical) Paper II, 22 January 2023 · Topic 2.** Schottky defect is a following type of imperfection in a crystalline solid (a) Point defect (b) Line defect (c) Surface defect (d) Dislocation

*Answer: (a) Point defect.*

A Schottky defect is a pair of vacancies in an ionic crystal, one cation and one anion, so the crystal stays electrically neutral. It disturbs only a few atomic sites, so it is a point (zero-dimensional) defect. Because ions are missing, the density falls.

- **(b) Line defect and (d) Dislocation:** the same thing, since dislocations are the line defects.
- **(c) Surface defect:** grain boundaries, twin boundaries and stacking faults.

**The trap:** (b) and (d) are one answer under two names, so both go at once.

## Mock 2

25 questions, 25 minutes, +1 for a right answer and −1/3 for a wrong one. 3 questions come from Kerala PSC papers (2025 and 2026), 1 from RRB JE (2019) and 21 from other exams.

**Q1. BPSC AE (Mechanical) Paper 6, 2019 · Topic 5.** The eutectic mixture of austenite and cementite in Iron-Carbon system is called (a) Spheroidite (b) Ledeburite (c) Pearlite (d) Bainite

*Answer: (b) Ledeburite.*

At the eutectic, 4.3% C and 1147 °C, liquid freezes into a mixture of austenite and cementite called ledeburite. It is the structure of white cast iron. Below 727 °C its austenite turns into pearlite, so cold ledeburite is pearlite in cementite.

- **(a) Spheroidite:** small globules of cementite in ferrite, made by spheroidise annealing.
- **(c) Pearlite:** the eutectoid mixture of ferrite and cementite, formed from austenite at 727 °C.
- **(d) Bainite:** ferrite with fine carbides, formed from austenite held at about 250–550 °C.

**Memory aid:** eutectic gives ledeburite, from liquid. Eutectoid gives pearlite, from a solid.

**Q2. ESE Mechanical 2015 (Paper 2) · Topic 3.** The behaviour of metals in which strength of a metal is increased and ductility is decreased on heating at a relatively low temperature after cold working is known as (a) clustering (b) strain aging (c) twinning (d) screw dislocation

*Answer: (b) Strain aging.*

After a low-carbon steel is cold worked, carbon and nitrogen atoms slowly diffuse to the new dislocations and pin them. Heating to about 100–200 °C makes this happen in minutes instead of weeks. Strength and hardness rise, ductility falls, and the sharp yield point comes back.

- **(a) Clustering:** solute atoms gathering in groups, the first stage of age hardening in alloys such as aluminium-copper. It does not need cold work.
- **(c) Twinning:** a way of deforming, in which part of a crystal shears into a mirror image of the rest.
- **(d) Screw dislocation:** a line defect, not a behaviour.

**Memory aid:** strain, then age: cold work first, then a gentle heat.

**Q3. DFCCIL Executive (Mechanical), 28 September 2021 (Shift 1) · Topic 9.** Which of the following metals are used as the matrix material in fibre reinforced MMCs? I. Aluminium II. Magnesium III. Zinc (a) Only I and III (b) Only I and II (c) Only II and III (d) I, II and III

*Answer: (b) Only I and II.*

A metal matrix composite needs a light, fairly strong matrix that can be cast or pressed around fibres or particles. Aluminium and magnesium are the usual choices, with titanium and copper for special uses. Zinc is heavy, weak and creeps even near room temperature, so it is not used.

- **(a) and (c):** include zinc and leave out one of the real matrices.
- **(d):** includes zinc.

**Memory aid:** MMCs are made to save weight, so the matrix is a light metal.

**Q4. DSSSB JE Mechanical, 6 November 2019 (Shift 2) · Topic 3.** The increase in hardness due to cold working is called: (a) Spheroidising (b) Normalizing (c) Work-hardening (d) Hot-hardening

*Answer: (c) Work-hardening.*

Cold working multiplies the dislocations in a metal, and they tangle and block one another. Moving them gets harder and harder, so hardness and strength rise and ductility falls. This is work hardening, also called strain hardening.

- **(a) Spheroidising and (b) Normalizing:** heat treatments.
- **(d) Hot-hardening:** not a standard term. The nearest, red hardness, is HSS keeping its hardness when hot.

**Memory aid:** work hardening needs cold work; hot working removes it as fast as it forms.

**Q5. SSC JE Mechanical, 27 October 2020 (Morning) · Topic 6.** The metastable aggregate consisting of supersaturated ferrite in which carbon has been finely precipitated in the form of carbides is (a) bainite (b) ferrite (c) martensite (d) cementite

*Answer: (a) Bainite.*

Bainite forms when austenite is held at about 250–550 °C, between the pearlite and martensite ranges. It is plates or needles of ferrite holding a little extra carbon, with very fine carbide particles in and between them. Upper bainite looks feathery; lower bainite looks like needles.

- **(b) Ferrite:** almost pure iron, with no carbides.
- **(c) Martensite:** also supersaturated, but its carbon stays dissolved. Nothing has precipitated.
- **(d) Cementite:** the carbide itself.

**The trap:** "supersaturated" points to martensite. The words "precipitated in the form of carbides" rule it out.

**Q6. ISRO Scientist/Engineer (Mechanical), 2015 · Topic 9.** German silver contains (a) 12.5% silver (b) 5% silver (c) 1% silver (d) None of the above

*Answer: (d) None of the above.*

German silver, or nickel silver, has no silver at all. It is about 50–60% copper, 20% zinc and 20–30% nickel, and the nickel gives it a silvery white colour. It is used for cutlery, decorative ware and resistance wire.

- **(a), (b) and (c):** each gives it some silver, which it does not have.

**The trap:** the name. It is silver in colour only.

**Q7. Kerala PSC AE (Mechanical), 18 August 2025 · Topic 8.** Which of the following material is most suitable for manufacturing of railway rails? (a) Cast iron steel (b) High carbon steel (c) Alloy steel (d) Mild steel

*Answer: (b) High carbon steel.*

A rail must resist wear and crushing under the wheels and still be tough enough not to snap. Rail steel is a carbon-manganese steel with about 0.6–0.8% carbon and about 1% manganese, which is high carbon steel.

- **(a) Cast iron steel:** not a material. Cast iron would be far too brittle for the impact of wheels.
- **(c) Alloy steel:** some heavy-haul rails add a little chromium, but standard rail steel is plain carbon steel.
- **(d) Mild steel:** too soft. It would wear and flatten quickly.

**The trap:** alloy steel sounds stronger, but the question asks for the usual rail material, and that is plain high carbon steel.

**Q8. RPSC Lecturer (Technical Education), Mechanical Paper I, 2020 · Topic 2.** Screw dislocation in a material is a \_\_\_\_\_\_\_\_\_ defect. (a) Line (b) Point (c) Plane (d) Volumetric

*Answer: (a) Line.*

A dislocation is a line of disturbed atoms running through the crystal. In an edge dislocation the Burgers vector is perpendicular to that line; in a screw dislocation it is parallel to it. Either way the defect is one-dimensional.

- **(b) Point:** vacancies, interstitials and substitutional atoms.
- **(c) Plane:** grain boundaries, twin boundaries and stacking faults.
- **(d) Volumetric:** voids, cracks and inclusions.

**Memory aid:** edge or screw, every dislocation is a line defect.

**Q9. RRB ALP CBT 2 (Fitter), 23 January 2019 (Shift 3) · Topic 6.** Which of the following heat treatment method is generally used for relieving internal stresses of a hardened tool? (a) Annealing (b) Stabilizing (c) Normalizing (d) Tempering

*Answer: (d) Tempering.*

A freshly hardened tool is martensite, full of internal stresses and very brittle. Tempering reheats it below 727 °C, at about 150–250 °C for cutting tools, which relieves the stresses and makes it tougher while keeping most of the hardness.

- **(a) Annealing:** would soften the tool completely.
- **(b) Stabilizing:** a long, low-temperature hold for gauges and measuring tools, done so their size stays fixed. It is a special case, not the general treatment.
- **(c) Normalizing:** heats above the critical temperature and would undo the hardening.

**Memory aid:** every hardened part is tempered next. Hardening and tempering always come as a pair.

**Q10. UPRVUNL TG2 (Mechanical Fitter), 9 May 2015 · Topic 8.** Malleable cast iron will be produced by- (a) By rapid cooling of molten cast iron (b) By white cast iron of annealing process (c) Electroplating (d) Adding chromium to molten cast iron

*Answer: (b) By annealing white cast iron.*

White cast iron castings are annealed at about 900 °C for a day or more. The cementite breaks down, and its carbon gathers into rounded clumps of graphite called temper carbon. With no sharp graphite flakes, the iron gets some ductility.

- **(a) Rapid cooling:** gives white or chilled cast iron.
- **(c) Electroplating:** a surface coating that does not change the iron.
- **(d) Adding chromium:** chromium forms carbides, so it makes white or alloy cast iron, not malleable iron.

**Memory aid:** malleable iron comes from white iron, nodular iron from magnesium.

**Q11. ISRO LPSC Technical Assistant (Mechanical), 4 March 2018 · Topic 7.** Which of the following process is not used for case hardening? (a) Carburizing (b) Nitriding (c) Cyaniding (d) Normalizing

*Answer: (d) Normalizing.*

Normalizing heats the whole part above its upper critical temperature and cools it in air to refine the grain. It leaves the surface and the core alike. Case hardening makes only the surface hard.

- **(a) Carburizing:** adds carbon to the surface.
- **(b) Nitriding:** adds nitrogen.
- **(c) Cyaniding:** adds both.

**Memory aid:** a case hardening process either adds an element to the surface or heats only the surface.

**Q12. ESE Electronics 2011 (Paper 1) · Topic 1.** The unit cell of a certain type of crystal is defined by three vectors a, b and c. The vectors are mutually perpendicular, but a ≠ b ≠ c. The crystal structure is (a) Triclinic (b) Tetragonal (c) Orthorhombic (d) Monoclinic

*Answer: (c) Orthorhombic.*

All three angles are 90° and all three sides differ: that is orthorhombic. Cementite and α-sulphur have this cell.

- **(a) Triclinic:** sides and angles all differ, with no angle 90°.
- **(b) Tetragonal:** all angles 90°, but two sides equal, a = b ≠ c.
- **(d) Monoclinic:** sides all differ, two angles are 90° and the third is not.

**Memory aid:** "ortho" means right: right angles everywhere, no two sides equal.

**Q13. MP Vyapam Sub Engineer (Mechanical), 2 September 2018 (Shift 1) · Topic 6.** TTT is also known as: (a) Isochoric Transformation (b) Isotropic Transformation (c) Isothermal Transformation (d) Isobaric Transformation

*Answer: (c) Isothermal transformation.*

A TTT (time-temperature-transformation) diagram is made by quenching small samples of austenite to a fixed temperature, holding them there and timing how long the transformation takes to start and to finish. Every point is measured at one temperature, so it is an isothermal transformation diagram. From its shape it is also called the C-curve or S-curve.

- **(a) Isochoric:** constant volume.
